Repository: usalu/recherche

File: _graph/pruefung_nachweis/Zugversuch/index.md
---
id: "Zugversuch"
entity: "pruefung_nachweis"
node_kind: "knot"
migration_status: "migrated_phase1_stable_knots"
migration_action: "move_as_knot"
title: "Zugversuch"
legacy_type: "PrÃ¼fung"
legacy_paths:
  - "pruefung\Zugversuch.md"
target_primary: "pruefung_nachweis/Zugversuch"
target_secondary: ""
risk_flags: ""
---
# Zugversuch

## Migration

- Target: pruefung_nachweis/Zugversuch
- Legacy source count: 1
- Legacy types: PrÃ¼fung
- Migration actions: move_as_knot
- Secondary targets: 
- Risk flags: 

## Legacy Content: pruefung\Zugversuch.md

---
type: Prüfung
leistungsanforderung: ["[[leistungsanforderung/Tragfaehigkeit]]"]
material: ["[[material/Sekundaerstahl]]"]
verwandt: ["[[pruefung/Schweissbarkeitspruefung]]", "[[pruefung/Statische_Nachweisfuehrung]]"]
---

## Verknüpfungen

- **Übergeordnete Themen:** Prüfung; Materialkennwerte; Sekundärstahl; Verbindungsmittel; Tragfähigkeitsnachweis; Qualitätssicherung.
- **Verwandte Dateien:** `pruefung/Schweissbarkeitspruefung.md`; `pruefung/Statische_Nachweisfuehrung.md`; `material/Sekundaerstahl.md`; `material/Baustahl.md`; `material/Bewehrungsstahl.md`; `material/Schrauben.md`; `verbindung/Schweissverbindung.md`; `verbindung/Schraubenverbindung.md`; `verbindung/Bolzenverbindung.md`; `verbindung/Nietverbindung.md`; `tragwerkssystem/Stahltragwerk.md`; `tragwerkssystem/Hybridtragwerk.md`; `leistungsanforderung/Tragfaehigkeit.md`; `leistungsanforderung/Duktilitaet.md`; `leistungsanforderung/Robustheit.md`; `standard/EN_ISO_6892_1.md`; `standard/EN_10025.md`; `standard/EN_1090.md`; `standard/CEN_TS_1090_201.md`; `standard/EN_ISO_15630.md`; `standard/EN_ISO_4136.md`.
- **Relevante Akteure / Fallstudien / Materialien / Standards / Methoden:** Materialprüflabore; Tragwerksplaner:innen; Stahlbauunternehmen; Schweißaufsicht; Prüfingenieur:innen; Rückbauunternehmen; wiederverwendete Walzprofile, Bleche, Zugstäbe, Hänger, Verbindungslaschen, Schrauben, Bolzen, Niete, Bewehrungsstäbe; DIN EN ISO 6892-1; DIN EN ISO 15630-1; DIN EN ISO 4136; EN 10025-Reihe; CEN/TS 1090-201; SCI Steel Reuse Protocol; Probenentnahme, Zugprobe, Proportionalstab, Flachprobe, Rundprobe, Dehnungsmessung, Streckgrenze, 0,2-%-Dehngrenze, Zugfestigkeit, Bruchdehnung, Brucheinschnürung, statistische Auswertung, Chargenbildung.

## Kurzdefinition

Der Zugversuch ist eine zerstörende Materialprüfung, bei der eine genormte Probe unter einachsiger Zugbelastung bis zur plastischen Verformung und meist bis zum Bruch belastet wird. Aus der Kraft-Dehnungs-Kurve werden mechanische Kennwerte wie Streckgrenze, 0,2-%-Dehngrenze, Zugfestigkeit, Bruchdehnung, Elastizitätsmodul und Duktilität abgeleitet.

Für die Wiederverwendung im Bauwesen ist der Zugversuch besonders wichtig bei Sekundärstahl, Verbindungsmitteln, Bewehrungsstahl und geschweißten Verbindungen. Er liefert belastbare Materialkennwerte, wenn Dokumente, Werkszeugnisse oder Festigkeitsklassen fehlen. Er ist jedoch kein alleiniger Eignungsnachweis: Schweißbarkeit, Kerbschlagzähigkeit, Ermüdung, Korrosion, Geometrie, Brandverhalten und Dauerhaftigkeit müssen ergänzend bewertet werden.

## Relevanz für Wiederverwendung im Bauwesen

Beim Wiederverwenden tragender Bauteile ist die Materialidentität oft unsicher. Ein Stahlprofil kann optisch wie ein moderner S355-Träger aussehen, aber tatsächlich älter, heterogener oder niedriger fest sein. Alte Verbindungsmittel können spröde, überbeansprucht oder korrodiert sein. Der Zugversuch schafft eine überprüfbare Grundlage für die statische Nachweisführung.

Wiederverwendungsrelevante Funktionen des Zugversuchs:

- **Festigkeitsbestimmung:** Ermittlung von Streckgrenze und Zugfestigkeit für Bemessungswerte.
- **Duktilitätsbewertung:** Nachweis ausreichender plastischer Verformungsfähigkeit; wichtig für Robustheit, Umlagerung und sprödes Versagen.
- **Stahlgütenzuordnung:** Vergleich mit heutigen Normstählen, z. B. S235, S275, S355, wenn weitere Daten passen.
- **Chargenbildung:** Gruppierung ähnlicher Bauteile nach Herkunft, Profil, Analyse und Festigkeit.
- **Verbindungsbewertung:** Prüfung von Schrauben, Bolzen, Zugstäben, Laschen oder Schweißproben.
- **Schweißbarkeitskontext:** Zugwerte allein beweisen keine Schweißbarkeit, sind aber Teil der Materialbewertung.
- **Qualitätssicherung:** Stichproben können absichern, dass ein Reuse-Lager konsistente Eigenschaften besitzt.

## Fachinhalt

### Normative Grundlage

Für metallische Werkstoffe ist DIN EN ISO 6892-1 die zentrale Norm für Zugversuche bei Raumtemperatur. Sie beschreibt Probenformen, Prüfgeschwindigkeiten, Messlängen, Dehnungsmessung und Auswertung. Für Bewehrungsstahl kommen DIN EN ISO 15630-1 und produktspezifische Normen hinzu. Für geschweißte Verbindungen ist DIN EN ISO 4136 relevant, wenn Querzugproben an Schweißverbindungen geprüft werden. Für Schrauben, Muttern und Verbindungselemente gelten zusätzlich produktspezifische Normen wie die ISO-898-Reihe für mechanische Eigenschaften von Verbindungselementen aus Kohlenstoffstahl und legiertem Stahl.

Bei wiederverwendetem Baustahl sind außerdem EN 10025-Reihe, EN 1090-2, CEN/TS 1090-201 und Reuse-Protokolle relevant, weil sie die Einordnung, Ausführung und Dokumentation beeinflussen.

### Prüfgrößen

Typische Kennwerte:

- **Elastizitätsmodul E:** Steigung im elastischen Bereich. Für Stahl meist normativ bekannt, aber bei besonderen Werkstoffen oder Messfragen relevant.
- **Obere/untere Streckgrenze ReH/ReL:** bei ausgeprägter Streckgrenze.
- **0,2-%-Dehngrenze Rp0,2:** Ersatzstreckgrenze bei Werkstoffen ohne ausgeprägtes Fließen.
- **Zugfestigkeit Rm:** maximale Spannung vor Einschnürung/Bruch.
- **Bruchdehnung A:** Maß für Duktilität über definierte Messlänge.
- **Brucheinschnürung Z:** Querschnittsreduktion im Bruchbereich.
- **Bruchbild:** duktil, spröde, schichtförmig, lamellar, rissig; wichtige qualitative Information.
- **Kraft-Dehnungs-Verlauf:** Lüdersdehnung, Verfestigung, Einschnürung, Anomalien.

Für die statische Bemessung sind Streckgrenze und Duktilität oft wichtiger als die maximale Zugfestigkeit. Ein hoher Rm-Wert ohne ausreichende Dehnung kann auf sprödes Verhalten hinweisen und ist nicht automatisch günstig.

### Probenentnahme bei Sekundärstahl

Die Probenentnahme ist der kritischste Teil des Zugversuchs bei Wiederverwendung. Sie muss einerseits repräsentativ sein, andererseits das Bauteil nicht unbrauchbar machen.

Zu beachten:

- **Herkunft und Charge:** Proben aus Bauteilen gleicher Herkunft, gleicher Profilserie, ähnlicher Abmessung und ähnlicher Schadensgeschichte gruppieren.
- **Lage im Querschnitt:** Flansch und Steg können unterschiedliche Eigenschaften haben; bei dicken Profilen kann auch Walzrichtung relevant sein.
- **Orientierung:** Proben möglichst in Hauptwalzrichtung entnehmen; bei Blechen oder Sonderbauteilen Querrichtung bei Bedarf zusätzlich prüfen.
- **Schadensfreie Bereiche:** Keine Proben aus korrodierten, gekerbten, brandgeschädigten oder plastisch verformten Zonen entnehmen, außer genau diese Zone soll bewertet werden.
- **Wärmeeinflusszonen:** Bei Schweißnähten separate Proben aus Grundwerkstoff, Schweißgut und Querzugproben prüfen.
- **Bauteilresttragfähigkeit:** Entnahmestellen müssen statisch berücksichtigt oder nachträglich repariert werden.
- **Kennzeichnung:** Jede Probe muss eindeutig mit Bauteil-ID, Entnahmestelle, Orientierung und Datum verknüpft sein.

Wenn Probenentnahme aus dem Originalbauteil nicht möglich ist, können Abschnitte aus abgeschnittenen Enden oder Vergleichsbauteile genutzt werden. Die Übertragbarkeit muss dokumentiert werden.

### Stichproben und Statistik

Ein einzelner Zugversuch liefert nur eine Einzelinformation. Für eine Bemessung müssen Kennwerte charakteristisch und zuverlässig abgeleitet werden. Der erforderliche Stichprobenumfang hängt von Stückzahl, Konsequenzklasse, Streuung, Herkunftssicherheit und Einsatzrisiko ab.

Ansätze:

- **Dokumentierte Serien:** Wenn Werkszeugnisse und Stempel vorhanden sind, kann ein reduzierter Prüfaufwand reichen.
- **Unbekannte Herkunft:** Höherer Stichprobenumfang, chemische Analyse und zusätzliche Prüfungen erforderlich.
- **Heterogene Bestände:** getrennte Chargen bilden; schlechte oder unklare Bauteile ausschließen.
- **Konservative Kennwerte:** Bei geringer Stichprobe sollte nicht der Mittelwert, sondern ein konservativer unterer Wert angesetzt werden.
- **Abgleich mit Normstählen:** Eine Zuordnung zu S235/S275/S355 ist nur plausibel, wenn Festigkeit, Chemie, Duktilität und Zähigkeit zusammenpassen.

Die statistische Bewertung sollte mit dem Tragwerksplaner und der Prüfinstanz abgestimmt werden. ISO 13822 und EN 1990 liefern Grundprinzipien für den Umgang mit Bestandsdaten und Zuverlässigkeit; konkrete projektspezifische Regeln müssen begründet werden.

### Zugversuch an Verbindungsmitteln

Für Wiederverwendung sind nicht nur Profile relevant, sondern auch Verbindungselemente:

- **Schrauben und Bolzen:** Festigkeitsklasse, Gewindezustand, Korrosion, Kerben und plastische Vorschädigung prüfen. Wiederverwendung hochfester vorgespannter Schrauben ist besonders kritisch und häufig nicht empfehlenswert.
- **Niete:** Alte Niete können Materialinformationen liefern, werden aber selten wiederverwendet; bestehende Nietverbindungen können nachgewiesen oder erhalten werden.
- **Zugstäbe und Hänger:** Zugversuch kann die Tragfähigkeit historischer Zugglieder klären; Gewindeenden und Anschlüsse bleiben separat zu prüfen.
- **Schweißverbindungen:** Querzugversuche zeigen Festigkeit der Verbindung, ersetzen aber keine Schweißverfahrensqualifikation und NDT.
- **Bewehrungsstahl:** Bei wiedergewonnener oder freigelegter Bewehrung sind Streckgrenze, Duktilität, Korrosion und Verbundbedingungen zu bewerten; erneute Verwendung als Bewehrung ist normativ und praktisch stark eingeschränkt.

### Auswertung für den statischen Nachweis

Nach dem Versuch wird nicht nur ein Laborwert übernommen. Die Auswertung muss den neuen Einsatz berücksichtigen:

1. Plausibilitätsprüfung der Bruchstelle und Probengeometrie.
2. Vergleich mit chemischer Analyse, Härte, Kerbschlagzähigkeit und visueller Bewertung.
3. Zuordnung zu Materialklasse oder Festlegung projektbezogener Kennwerte.
4. Abminderung bei Korrosion, Lochung, Kerben oder Restlebensdauer.
5. Festlegung zulässiger Anwendungen und Ausnutzungsgrade.
6. Dokumentation im Bauteilpass.
7. Rückverfolgbarkeit vom Laborbericht zum eingebauten Bauteil.

Der Zugversuch ist ungültig oder nur eingeschränkt verwendbar, wenn Probe falsch entnommen, nicht repräsentativ, schlecht bearbeitet, falsch orientiert oder aus nicht vergleichbarer Charge stammt.

### Grenzen des Zugversuchs

Der Zugversuch sagt wenig oder nichts über:

- Schweißbarkeit ohne chemische Analyse und Schweißprüfung;
- Sprödbruch bei niedrigen Temperaturen ohne Kerbschlagversuch;
- Ermüdungsfestigkeit bei wechselnder Belastung;
- Korrosionsbeständigkeit und Restquerschnitt;
- lokale Laminationen, Einschlüsse oder Risse außerhalb der Probe;
- Feuerwiderstand;
- Verbindungstragfähigkeit im Bauteil;
- Langzeitverhalten von beschichteten oder gealterten Systemen.

Für tragende Wiederverwendung ist er daher Teil einer Prüfmatrix, nicht der alleinige Nachweis.

## Praxisbezug / Beispiele

### Stahlträger aus Bürogebäude

Mehrere IPE-Träger aus einem Rückbau sollen in einem neuen Dachtragwerk eingesetzt werden. Aus abgeschnittenen Enden werden Zugproben entnommen. Die Ergebnisse zeigen Streckgrenzen oberhalb eines konservativen S235-Ansatzes, ausreichende Bruchdehnung und plausible Zugfestigkeiten. Zusammen mit chemischer Analyse und Sichtprüfung werden die Träger als eine Charge für begrenzte Ausnutzung freigegeben. Neue Anschlüsse werden geschraubt, um Schweißrisiken zu vermeiden.

### Alter Hallenträger mit unbekannter Stahlgüte

Ein schwerer genieteter Träger zeigt gute Zugfestigkeit, aber geringe Bruchdehnung und auffälliges Bruchbild. Ergänzende Kerbschlag- und chemische Prüfung weisen auf Sprödbruchrisiko hin. Ergebnis: Der Träger wird nicht für hochbeanspruchte geschweißte Anschlüsse genutzt, sondern nur mit geringen Spannungen und mechanischen Klemmlösungen oder gar nicht tragend wiederverwendet.

### Prüfung einer geschweißten Laschenverbindung

Für eine neue Lasche an einem wiederverwendeten Profil wird eine Probeschweißung hergestellt und als Querzugprobe geprüft. Der Zugversuch zeigt ausreichende Festigkeit, aber Bruch in der Wärmeeinflusszone. Ergänzende Härteprüfung und Makroschliff sind erforderlich. Erst die Kombination aus Zugversuch, Härte, NDT und Schweißverfahrensprüfung entscheidet über Freigabe.

### Wiederverwendeter Zugstab

Ein historischer Zugstab aus einem Dachtragwerk wird für eine neue Konstruktion vorgesehen. Der Zugversuch bestimmt Streckgrenze und Duktilität; zusätzlich werden Gewindeenden, Knoten und Korrosion untersucht. Der Tragwerksnachweis nutzt nicht nur den Stabquerschnitt, sondern auch die schwächsten Anschlussbereiche.

### Verbindungsschrauben aus Rückbau

Normale gebrauchte Schrauben können visuell intakt erscheinen, aber durch vorherige Montage plastisch vorgeschädigt oder korrodiert sein. Für tragende Verbindungen wird meist neue, zertifizierte Schraubenware bevorzugt. Ein Zugversuch an Stichproben kann für Forschung oder untergeordnete Anwendungen informativ sein, ersetzt aber nicht die Produktkonformität neuer Verbindungsmittel.

## Herausforderungen / offene Fragen

- **Zerstörender Charakter:** Jede Probe beschädigt ein Bauteil. Bei knappen Reuse-Inventaren ist die Balance zwischen Prüfsicherheit und Materialerhalt schwierig.
- **Repräsentativität:** Einzelproben können heterogene Altstähle nicht vollständig abbilden.
- **Kosten und Logistik:** Probenentnahme, Laborprüfung, Kennzeichnung und Dokumentation müssen in Rückbau- und Planungsabläufe integriert werden.
- **Normative Anerkennung:** Die Ableitung charakteristischer Werte aus kleinen Stichproben ist projektspezifisch zu begründen.
- **Verwechslung im Lager:** Ohne Bauteil-ID verliert der Laborwert seinen Bezug zum Bauteil.
- **Schweißbarkeit:** Gute Zugwerte können über schlechte Schweißbarkeit hinwegtäuschen.
- **Duktilität alter Stähle:** Historische Stähle können ausreichend fest, aber spröde sein.
- **Verbindungsmittel:** Die Wiederverwendung alter Schrauben oder hochfester Verbindungsmittel bleibt kritisch; neue Verbindungsmittel sind oft sicherer und wirtschaftlicher.
- **Temperatur und Brand:** Zugversuche bei Raumtemperatur liefern keine direkten Brandfallkennwerte.
- **Digitalisierung:** Materialpässe sollten Versuchsdaten maschinenlesbar speichern, damit spätere Wiederverwendung nicht erneut bei Null beginnt.

## Quellen

- DIN EN ISO 6892-1: Metallische Werkstoffe – Zugversuch – Teil 1: Prüfverfahren bei Raumtemperatur.
- DIN EN ISO 15630-1: Stähle für die Bewehrung und das Vorspannen von Beton – Prüfverfahren – Teil 1: Bewehrungsstäbe, -walzdraht und -draht.
- DIN EN ISO 4136: Zerstörende Prüfung von Schweißverbindungen an metallischen Werkstoffen – Querzugversuch.
- DIN EN 10025-Reihe: Warmgewalzte Erzeugnisse aus Baustählen.
- DIN EN 1090-2: Ausführung von Stahltragwerken und Aluminiumtragwerken – Teil 2: Technische Regeln für die Ausführung von Stahltragwerken.
- CEN/TS 1090-201: Execution of steel structures and aluminium structures – Reuse of structural steel products.
- DIN EN ISO 15614-1: Anforderung und Qualifizierung von Schweißverfahren für metallische Werkstoffe – Schweißverfahrensprüfung.
- DIN EN ISO 9606-1: Prüfung von Schweißern – Schmelzschweißen – Stähle.
- ISO 898-Reihe: Mechanische Eigenschaften von Verbindungselementen aus Kohlenstoffstahl und legiertem Stahl.
- ISO 13822:2010: Bases for design of structures – Assessment of existing structures. Online: https://www.iso.org/standard/46556.html
- The Steel Construction Institute (SCI): Structural Steel Reuse Protocol / SCI P427.
- PROGRESS: European Recommendations for Reuse of Steel Products in Single-Storey Buildings.
- Joint Research Centre / Eurocodes: Beiträge zur Wiederverwendung von Stahlbauteilen und zu künftigen Bemessungsregeln. Online: https://eurocodes.jrc.ec.europa.eu/
- FCRBE – Facilitating the Circulation of Reclaimed Building Elements: Leitfäden zur Prüfung, Dokumentation und Wiederverwendung. Online: https://www.nweurope.eu/projects/project-search/fcrbe-facilitating-the-circulation-of-reclaimed-building-elements/
